Repository: PIEFoundry/Polymer-Microelectrode-Array

# Polymer Microelectrode Array
This repository contains all files relevant to the design and manufacture of the PIE Foundry polymer microelectrode arrays. For more information about the PIE Foundry, visit our [website](https://piefoundry.usc.edu/).

# Disclaimer
The contents of this repository are subject to revision. No representation or warranty, express or implied, is provided in relation to the accuracy, correctness, completeness, or reliability of the information, opinions, or conclusions expressed in this repository.

The contents of this repository (the “Materials”) are experimental in nature and should be used with prudence and appropriate caution. Any use is voluntary and at your own risk.

The Materials are made available “as is” by USC (the University of Southern California and its trustees, directors, officers, employees, faculty, students, agents, affiliated organizations and their insurance carriers, if any), and any other contributors to this repository (collectively, “Providers”). Providers expressly disclaim all warranties, express or implied, arising in connection with the Materials, or arising out of a course of performance, dealing, or trade usage, including, without limitation, any warranties of title, noninfringement, merchantability, or fitness for a particular purpose.

Any user of the Materials agrees to forever indemnify, defend, and hold harmless Providers from and against, and to waive any and all claims against Providers for any and all claims, suits, demands, liability, loss or damage whatsoever, including attorneys' fees, whether direct or consequential, on account of any loss, injury, death or damage to any person or (including without limitation all agents and employees of Providers and all property owned by, leased to or used by either Providers) or on account of any loss or damages to business or reputations or privacy of any persons, arising in whole or in part in any way from use of the Materials or in any way connected therewith or in any way related thereto.

The Materials, any related materials, and all intellectual property therein, are owned by Providers.

These are the current microfabrication, packaging, and assembly protocols for manufacturing Parylene C based microelectrode arrays. Protocols were developed by PIE Foundry staff and derived from work at the [Biomedical Microsystems Laboratory](http://biomems.usc.edu/) of Dr. Ellis Meng at the University of Southern California. 

Contributors: Kee Scholten, Jessica Ortigoza-Diaz, James Yoo, Artin Petrossians, Rachael Gallonio, Steven Baldwin, Ellis Meng

File: Protocols/Subprotocols/SubProtocol_Edge Bead Removal.md
# Sub-Protocol: Edge Bead Removal

Description: This document details the protocol for removing edge beads from wafers after spin-coating photoresist.

## Materials:

* *Edge Bead Removal Solvent*
* *Small magnet*
* *Microfiber swab*

## Equipment:

* *Laurell Technologies Photoresist Spinner Model WS-400B-6NPP Lite*
* *EBR Shield*
* *Wafer centering tool*

## Parameters

Recipe Program E  
1st Spin Speed: 200 RPM  
1st Spin Time: 5 seconds  
2nd Spin Speed: 750 RPM  
2nd Spin Time: 40 seconds

## Process:

1. Prepare spinner
    1. Place and center wafer on spinner using wafer centering tool. Typically this protocol is performed immediately following photoresist spinning and so this step is unnecessary
    2. Carefully lower EBR shield (black plastic cylinder) over wafer, without touching the wafer. With spinner lid still open, place magnet over lid sensor to override interlock. If necessary, use double sided tape to hold magnets in place

2. Prepare EBR solvent
    1. Fill a small glass beaker with EBR solvent and soak a large microfiber swab with solvent

3. Edge Bead Removal
    1. Turn the wafer such that the flat faces ‘3 o’clock’. Blot away excess solvent from the swab and place it on the edge of the wafer such that the swab is only just in contact with the edge bead. Start the program and use the first 5 seconds to reposition the swab if necessary. After 20 seconds, retract the swab and allow the wafer to spin dry

4. Repeat if necessary

File: Protocols/Subprotocols/SubProtocol_Metal Patterning via Lift-Off.md
# Sub-Protocol: Metal Patterning via Lift-Off

Description: This document details the protocol for the high-resolution image reversal lithography used to produce the lift-off profile for metal patterning in the PIE Foundry standard microfabrication process. It is tailored for use on Parylene C coated silicon wafers.

## Materials:
* *Acetone*
* *Isopropanol (IPA)*
* *N-Methylpyrrolidone (NMP)*

## Equipment:
* *Glass dishes designated for lift-off*
* *Sonicating bath*
* *PTFE vertical wafer holder*

## Process:

1. Acetone Soak <br>_Note: Perform all steps in solvent fume hood_ <br>_Note: Lift-off is a particulate generating process. Expect dishware and tweezers to become contaminated by metal particles. Designated tweezers and glassware for lift-off only processing._
    1. Soak wafers for at least one hour, and for as long as overnight, in room temperature acetone. The shortest possible soak duration should be used.. Features should begin to appear after a few minutes. If not, the photoresist profile may be incorrect
    <br> a. Bath will need to be covered in aluminum foil to prevent solvent evaporation overnight
    <br> b. If possible, wafers should be stood vertical to reduce particle redeposition

2. Prepare Solvent Baths
    1. The following day prepare solvent baths in fume hood (organic solvents must be in glass containers marked for liftoff)
    <br> a. Room temperature NMP solution in ultrasonic bath set
    <br> b. Room temperature bath of NMP rinse
    <br> c. Room temperature bath of IPA
    <br> d. Room temperature bath of DI water

3. Dry-Bake <br> _Note: this step should be performed immediately before photoresist deposition_
    1. Bake wafers at 60 °C in an oven under light vacuum (35-40 cmHg) and N¬2 flow (15-20 sccm) for >15 minutes

4. Ultrasonic Bath
    1. Transfer wafer from acetone bath to NMP ultrasonic bath. As the wafer is removed from the solvent immediately spray with NMP while holding the wafer at a downward sloping angle to remove all remaining metal flakes. Make all efforts to prevent the wafer from drying
    2. Apply ultrasonic for 1-2 minutes

5. Solvent Rinse
    1. Transfer wafer to the NMP rinse. Again, spray vigorously with NMP squeeze bottle while holding the wafer at a downward sloping angle to remove all remaining metal flakes. Let rinse for > 5 minutes
    2. Transfer wafer to the IPA rinse. Spray vigorously with NMP squeeze bottle while holding the wafer at a downward sloping angle to remove all remaining metal flakes. Let rinse for > 5 minutes
    3. Transfer wafer to the DI rinse. Spray vigorously with IPA squeeze bottle while holding the wafer at a downward sloping angle to remove all remaining metal flakes. Rinse with DI water 3× times
    4. Blow dry with N<sub>2</sub>

6. Inspect and Clean
    1. Inspect features under compound microscope
    2. Clean up chemicals and dishes
    <br> a. Dispose of NMP and IPA in solvent waste bottle
    <br> b. Glass dishes should be rinsed clean with acetone, IPA, and DI water

File: Protocols/Subprotocols/SubProtocol_Photomask Cleaning.md
# Sub-Protocol: Photomask Cleaning

Description: This document details the protocol for the cleaning glass/chromium photomasks. This step is not necessary for freshly manufactured, unused photomasks.

## Materials:
* *Acetone*
* *Isopropanol*
* *Nanostrip*

## Equipment:
* *Glass tank designated for Nanostrip*
* *Hotplate*
* *Teflon mask holder*
* *Mask tweezers*
* *HDPE trays*

## Process:

1. Safety
   1. Nanostrip is very hazardous. Wear acid-resistant gloves, goggles, and chemical apron at a minimum. All work should be conducted in a corrosives fume hood

2. Solvent clean
<br> _Note: perform in chemical fume hood_
   1. Soak the photomask in a shallow acetone bath in a solvent compatible receptacle (HDPE tray labeled for solvent use, or glass tank designated for photoresist stripping). Liberally spray with acetone to remove large debris and significant photoresist residue
   2. Repeat with a shallow bath of isopropanol
   3. Repeat with deionized water
   4. Blow dry with N<sub>2</sub>

3. Nanostrip Clean
<br> _Note: perform in corrosives appropriate fume hood_
   1. Fill the glass Nanostrip tank with a shallow layer of solution, enough to cover the photomask
   2. Place the tank on a hotplate and set to 60 °C. Allow plate to reach temperature
   3. Prepare two HDPE trays with deionized water for rinsing
   4. Place the photomask in the Teflon mask holder chrome/pattern side up
   5. Carefully transfer the mask to the tank still in the holder and let soak for > 10 minutes
   6. Carefully transfer the mask to the first rinsing tray and rinse briefly
   7. Transfer mask to the second tray and rinse 5× with deionized water
   8. Blow dry photomask with N<sub>2</sub>

4. Clean and Dispose of Nanostrip
   1. Turn-off hotplate and allow solution to reach room temperature
   2. While waiting, fully rinse water trays and mask holder and dry thoroughly
   3. When the solution has cooled, decant carefully with aid of glass funnel into labeled glass waste beaker
   4. Triple rinse tank

File: Protocols/Subprotocols/SubProtocol_Silanization.md
# Sub-Protocol: Silanization

Description: This document details the protocol for the establishing a monolayer of A-174 silane between the metal layer and Parylene C insulation to improve inter-layer adhesion.

## Materials:

* *A-174 Silane*
* *Isopropanol*
* *Aluminum foil*
  
## Equipment:

* *Glass dishes designated for A-174 silane*
* *Graduated cylinder designated for A-174 silane*
* *Crystalizing dish labeled for A-174*
* *Wafer cassette designated for A-174*
* *Stirring rod*

## Process:

1. Prepare Silane Mixture
   1. Prepare a mixture of 900 mL DI water, 900 mL isopropanol, and 9 mL A-174 silane in a large glass beaker (volume ratio of A-174:IPA:DI water is 1:100:100)
   <br> a. This volume is used for batches of 12 wafers; smaller quantities using the same ratio can be used for smaller batches
   <br> b. Use designated graduated cylinders for the silane mix
   2. Gently stir the mixture for 30 seconds. Cover the beaker with aluminum foil and let sit for at least 2.5 hours, but no more than 24 hours.

2. Soak Wafers
   1. Transfer the A-174 mixture into crystallizing dish.
   2.  Soak wafers face up in wafer cassette in the A-174 mixture for 30 minutes. Wafers must be fully submerged.

3. Air Dry
   1. Remove the wafers and place on TexWipe in the fume hood face up and air dry for 30 minutes

4. Isopropanol Rinse
   1. Rinse the wafers thoroughly with IPA for 30-60 seconds using a squeeze bottle
